Repository: baullo/Master-thesis

File: spreadsheets/XRR.csv
Sample,"p(N2), Pa","Mass density, g/cm^3","Thickness, nm","Roughness, nm",
,,,,,
,,+-0.2 uncertainty,,not super precise,
,,,,,
PJ_TiAl_010q,0,4,63,0.9,--
PJ_TiAl_011q,0.3,4.65,45.5,1,--
PJ_TiAl_011i,0.3,4.65,39,1.2,--
PJ_TiAl_012q,0.1,4.85,41,1,--
PJ_TiAl_013q,0.1,4.8,46.5,0.5,
PJ_TiAl_014q,0.2,4.8,42,1,
,,,,,
PJ_TiAl_010i,0,4,58,1.2,small thickness gradient
PJ_TiAl_012i,0.1,4.75,35,1.3,small thickness gradient
PJ_TiAl_013i,0.1,4.75,38,1,more noticeable gradient
PJ_TiAl_014i,0.2,4.75,34.5,1.5,small thickness gradient

File: spreadsheets/combined_analysis_results.csv
Pattern,Distance (cm),Magnetic Field (T),Pressure (Pa),Version,Element,Mean Charge State,Std Charge State,Average Potential Energy (eV),Std Potential Energy (eV),Average Kinetic Energy (eV),Std Kinetic Energy (eV),Kinetic Energy Al+,Std Kinetic Energy Al+,Kinetic Energy Al++,Std Kinetic Energy Al++,Kinetic Energy Al+++,Std Kinetic Energy Al+++,Kinetic Energy Ti+,Std Kinetic Energy Ti+,Kinetic Energy Ti++,Std Kinetic Energy Ti++,Kinetic Energy Ti+++,Std Kinetic Energy Ti+++,Kinetic Energy Ti++++,Std Kinetic Energy Ti++++,Kinetic Energy N+,Std Kinetic Energy N+,Kinetic Energy N₂+,Std Kinetic Energy N₂+
10cm-0.15t-n-0.3v2,10,0.15,0.3,2,Al,1.37142081655414,0.484631715399106,13.778642174465,7.32082739091219,15.9052120931807,3.71053530118675,13.081600763922,10.6050583377829,20.7327618967192,13.5916270135792,2.40875912408759,7.79814196897288,,,,,,,,,,,,
10cm-0.15t-n-0.3v2,10,0.15,0.3,2,Ti,1.74771495831638,0.649529290174118,19.7647860453476,11.602291528243,18.507279085299,4.09980098592846,,,,,,,21.9573323771961,13.476829278888,15.2850070721358,12.063714109918,26.7934347477982,13.3836266423428,30.5561312607945,15.9199707157076,,,,
10cm-0.15t-n-0.3v2,10,0.15,0.3,2,N,1,0,11.62728,0,28.0025542784164,0,,,,,,,,,,,,,,,28.0025542784164,18.4210663264768,,
10cm-0.15t-n-0.3v2,10,0.15,0.3,2,N₂,1,0,12.464,0,23.4031445927947,0,,,,,,,,,,,,,,,,,23.4031445927947,17.6718463968176
10cm-0.15t-n-0.3v4,10,0.15,0.3,4,Al,1.49079192082228,0.500637151191664,15.5740959007399,7.55078711400075,21.2147103823034,3.85423926618431,17.4438235931979,11.7933835803608,25.1437619644081,14.0316418560123,10.1931818181818,17.3315647109711,,,,,,,,,,,,
10cm-0.15t-n-0.3v4,10,0.15,0.3,4,Ti,1.64836683586861,0.67770795981779,18.661610655817,11.2575885696368,21.057904086939,3.85522778533833,,,,,,,24.4725630538514,12.4915553114408,16.8664719936289,14.46010811448,25.368,14.592991452386,24.241469816273,19.6147799526351,,,,
10cm-0.15t-n-0.3v4,10,0.15,0.3,4,N,1,0,11.62728,0,25.5070563395933,0,,,,,,,,,,,,,,,25.5070563395933,17.8811975709714,,
10cm-0.15t-n-0.3v4,10,0.15,0.3,4,N₂,1,0,12.464,0,20.7384116229692,0,,,,,,,,,,,,,,,,,20.7384116229692,15.6073827817398
10cm-0.15t-n-0.3v3,10,0.15,0.3,3,Al,1.43609753171053,0.496494150241543,14.7497359036353,7.48690528296152,19.8114127022982,4.08138565837467,16.2297481320087,11.4477573501034,24.4571075486595,14.7404782280918,11.4406779661017,18.0632328003981,,,,,,,,,,,,
10cm-0.15t-n-0.3v3,10,0.15,0.3,3,Ti,1.66662338767809,0.670445504102231,18.8368556812376,11.1185508715919,21.4970643813189,3.1433612926004,,,,,,,24.1927489272266,12.8502280706884,18.2833891814265,13.5014652728778,25.0236537493709,14.9518584665019,29.6026936026936,17.371085329913,,,,
10cm-0.15t-n-0.3v3,10,0.15,0.3,3,N,1,0,11.62728,0,26.3417048770321,0,,,,,,,,,,,,,,,26.3417048770321,17.7782076582375,,
10cm-0.15t-n-0.3v3,10,0.15,0.3,3,N₂,1,0,12.464,0,21.7741586342101,0,,,,,,,,,,,,,,,,,21.7741586342101,15.9783458451961
14cm-0.15t-n-0.1,14,0.15,0.1,,Al,1.41699309777725,0.541812514812168,14.6538187330434,8.79311621757818,20.8645748124324,3.30633951078222,18.2990451612903,7.77387131468712,24.493691112458,11.9925482269561,29.9908296943231,13.7123730093451,,,,,,,,,,,,
14cm-0.15t-n-0.1,14,0.15,0.1,,Ti,2.38127252290089,0.639391294429304,30.5373818676969,12.9150655599409,31.4230620742527,3.59964734273782,,,,,,,27.5793017456359,10.9130236551552,28.3194450112222,10.8824877890849,35.3163546384052,13.4497947355702,39.0505494505495,13.8340110718283,,,,
14cm-0.15t-n-0.1,14,0.15,0.1,,N,1,0,11.62728,0,18.4857070579307,0,,,,,,,,,,,,,,,18.4857070579307,11.820110490314,,
14cm-0.15t-n-0.1,14,0.15,0.1,,N₂,1,0,12.464,0,20.0793533714426,3.5527136788005E-15,,,,,,,,,,,,,,,,,20.0793533714426,14.1028783149211
10cm-0.25t-n-0.3,10,0.25,0.3,,Al,1.06830655363084,0.252405307491003,9.20776433195187,3.8041861904569,7.96049488974388,2.29422953072834,7.33946403553224,5.40332946833797,16.4365012615643,12.4779858580036,15,9.48683298050514,,,,,,,,,,,,
10cm-0.25t-n-0.3,10,0.25,0.3,,Ti,1.67679796743608,0.707211875168157,19.2560930130054,12.1885057898859,13.7085307229732,2.76134914823115,,,,,,,13.7298271244217,9.95085826811123,11.93644773358,8.36371584841685,20.4579545454545,13.1156934242126,24.9233954451346,12.3358929942577,,,,
10cm-0.25t-n-0.3,10,0.25,0.3,,N,1,0,11.62728,0,13.0860430215108,0,,,,,,,,,,,,,,,13.0860430215108,13.1848026079291,,
10cm-0.25t-n-0.3,10,0.25,0.3,,N₂,1,0,12.464,0,11.8067219045396,0,,,,,,,,,,,,,,,,,11.8067219045396,11.0896751717909
14cm-0.25t-n-0.3,14,0.25,0.3,,Al,1.36204744932446,0.480647221744518,13.632266930851,7.24069106323822,13.0491094240357,3.74197788234125,10.2318297416678,5.86745663538706,18.0121716848174,10.9779864971835,42,0,,,,,,,,,,,,
14cm-0.25t-n-0.3,14,0.25,0.3,,Ti,1.72097602468151,0.637747400133151,19.2999351020089,10.2773477547899,14.4367072682696,2.92030227411609,,,,,,,12.8690596562184,7.15016904107559,14.0386404293381,9.33548497539401,23.7552447552447,14.1945605573269,24.5106382978723,17.8431372353935,,,,
14cm-0.25t-n-0.3,14,0.25,0.3,,N,1,0,11.62728,0,10.4643078833023,0,,,,,,,,,,,,,,,10.4643078833023,8.24510831421597,,
14cm-0.25t-n-0.3,14,0.25,0.3,,N₂,1,0,12.464,0,10.5431815700404,0,,,,,,,,,,,,,,,,,10.5431815700404,8.53214746174033
10cm-0.25t-n-0.1,10,0.25,0.1,,Al,1.52645102529052,0.554223971287369,16.331084147865,9.01326807632119,20.6355009495296,1.42912549389443,19.3913288615089,8.42782067411515,21.6482692042477,14.2558995979854,25.8409090909091,14.6545854697,,,,,,,,,,,,
10cm-0.25t-n-0.1,10,0.25,0.1,,Ti,2.4979603144463,0.637995533687177,33.0303500628464,13.4918160403221,33.7828523137895,2.60457087558858,,,,,,,29.0295921496474,10.7426567826273,31.3902106939284,11.4089947468216,35.9905942398833,14.6483131996773,39.3231492361927,13.900863280856,,,,
10cm-0.25t-n-0.1,10,0.25,0.1,,N,1,0,11.62728,0,20.1590948201686,0,,,,,,,,,,,,,,,20.1590948201686,12.2753389827497,,
10cm-0.25t-n-0.1,10,0.25,0.1,,N₂,1,0,12.464,1.77635683940025E-15,22.8258095106387,0,,,,,,,,,,,,,,,,,22.8258095106387,14.3855391809974
20cm-0.25t-n-0.3,20,0.25,0.3,,Al,1.21156692475991,0.408419344678415,11.3654062742736,6.15193890502203,17.0171006764906,3.90885957221076,14.9922568247329,8.32340275788789,24.5629581716257,12.0991316141219,0,0,,,,,,,,,,,,
20cm-0.25t-n-0.3,20,0.25,0.3,,Ti,1.60633679928451,0.781654663486338,19.0498890575123,15.5492603978396,20.1192793254159,3.5596214743874,,,,,,,18.3610042976702,8.72632787990275,20.1270543615676,10.5880350760664,29.2538860103627,13.8643613623927,33.034188034188,14.1900600963242,,,,
20cm-0.25t-n-0.3,20,0.25,0.3,,N,1,0,11.62728,0,15.6110509209101,0,,,,,,,,,,,,,,,15.6110509209101,10.5145705683515,,
20cm-0.25t-n-0.3,20,0.25,0.3,,N₂,1,0,12.464,0,14.1323310899397,1.77635683940025E-15,,,,,,,,,,,,,,,,,14.1323310899397,9.172995040608
10cm-0.15t-n-0.1,10,0.15,0.1,,Al,1.63372557471211,0.534808713104045,17.9316986545059,8.6593403947374,17.9612734399714,2.07567454424654,15.7344915328595,7.37768602369182,19.1147376852223,9.6205361971846,25.6352040816327,13.0176326831201,,,,,,,,,,,,
10cm-0.15t-n-0.1,10,0.15,0.1,,Ti,2.51612591438508,0.575390804370209,32.9983090714223,12.5560599387935,32.4573398376812,3.27438127393179,,,,,,,21.8120104438642,11.2203732027634,29.6960331368488,10.4801718548369,35.2885868811538,13.9380349608149,36.3529411764706,17.6066203339759,,,,
10cm-0.15t-n-0.1,10,0.15,0.1,,N,1,0,11.62728,0,14.4649746192893,0,,,,,,,,,,,,,,,14.4649746192893,11.1496985743494,,
10cm-0.15t-n-0.1,10,0.15,0.1,,N₂,1,0,12.464,0,18.5432692307692,0,,,,,,,,,,,,,,,,,18.5432692307692,13.9359128238952
10cm-0.15t-n-0.3,10,0.15,0.3,,Al,1.19173370367142,0.401701649400251,11.0912580511135,6.17576806451855,9.99214848030436,1.88095758353487,9.15636880558035,7.866451953353,13.8098266815074,11.3170006420312,0.803030303030303,5.40543973197847,,,,,,,,,,,,
10cm-0.15t-n-0.3,10,0.15,0.3,,Ti,1.94958458510076,0.777997712615365,23.8411833429344,17.0499444463553,12.0683275116614,3.94532074420777,,,,,,,13.9812734082397,13.113007289565,9.66496337932209,10.3053944773699,13.9774193548387,13.4369305653371,24.0334634690463,14.5656195868808,,,,
10cm-0.15t-n-0.3,10,0.15,0.3,,N,1,0,11.62728,0,13.6550809233218,0,,,,,,,,,,,,,,,13.6550809233218,15.5209835386822,,
10cm-0.15t-n-0.3,10,0.15,0.3,,N₂,1,0,12.464,1.77635683940025E-15,12.7993657400525,0,,,,,,,,,,,,,,,,,12.7993657400525,13.079427934981
10cm-0.25t-n-0.2,10,0.25,0.2,,Al,1.30730649833588,0.463292090448114,12.8143240505526,7.00705745405529,15.3754310489804,2.97445296242176,13.399219367841,9.0311119143153,19.8401012794199,10.5809488383683,22.7639484978541,12.010370548754,,,,,,,,,,,,
10cm-0.25t-n-0.2,10,0.25,0.2,,Ti,1.83279366306803,0.628551014705841,20.8223750731455,11.9140170364713,21.2839777246742,3.43884367047067,,,,,,,19.658830182582,10.4454520283862,20.7287787337871,8.8106385013114,28.1489082969432,11.2848823067492,39.102402022756,6.45304987098088,,,,
10cm-0.25t-n-0.2,10,0.25,0.2,,N,1,0,11.62728,0,14.0921621621622,0,,,,,,,,,,,,,,,14.0921621621622,10.8387639255204,,
10cm-0.25t-n-0.2,10,0.25,0.2,,N₂,1,0,12.464,1.77635683940025E-15,14.2158961399336,0,,,,,,,,,,,,,,,,,14.2158961399336,10.8056109458605
10cm-0t-n-0.3v2,10,0,0.3,2,Al,1.08857997142775,0.288234645091425,9.52190370629697,4.40893915792108,11.1539767778674,0.947555962754258,10.9003871507795,10.7619551485593,13.9893414541302,12.4141160973153,0,0,,,,,,,,,,,,
10cm-0t-n-0.3v2,10,0,0.3,2,Ti,1.95485492913404,0.639364782439056,22.7735823648872,13.1771236471264,12.6244537494991,2.09872528739489,,,,,,,14.1984316399591,11.8071576294747,11.3988815455008,12.7618130635398,17.8003696857671,14.2758304286984,17.7360178970917,18.7290136161314,,,,
10cm-0t-n-0.3v2,10,0,0.3,2,N,1,0,11.62728,0,27.7039159503343,0,,,,,,,,,,,,,,,27.7039159503343,18.4107174833943,,
10cm-0t-n-0.3v2,10,0,0.3,2,N₂,1,0,12.464,0,14.285086551265,0,,,,,,,,,,,,,,,,,14.285086551265,14.5984541695452
10cm-0.25t-n-0,10,0.25,0,,Al,2.06724254620797,0.511982472479904,25.5389795095214,10.1886707497987,22.9359062715202,1.28411376506457,22.4900647948164,8.42513778214158,22.3438899925986,12.9624212608621,25.8027657122596,16.5639203265027,,,,,,,,,,,,
10cm-0.25t-n-0,10,0.25,0,,Ti,2.7466033104966,0.500115347055521,37.9723681285728,11.8807243113894,27.8994900535558,1.89674323079638,,,,,,,28.5838433292534,10.8127778535667,30.9577971073469,10.1896092007033,26.6794805463576,13.8945044097687,28.3588317107093,15.3995204944331,,,,
10cm-0.25t-n-0,10,0.25,0,,N,1,0,11.62728,0,17.0729927007299,0,,,,,,,,,,,,,,,17.0729927007299,8.58077552217692,,
10cm-0.25t-n-0,10,0.25,0,,N₂,1,0,12.464,0,10.7999728960564,0,,,,,,,,,,,,,,,,,10.7999728960564,9.00853189120625
20cm-0.25t-n-0,20,0.25,0,,Al,1.8630926573741,0.468835851335993,21.5702991003084,8.13160983649446,13.62806586733,2.5021269507373,15.5742833353158,6.74690154012822,12.5130585217443,8.02427077826843,23.1448752158217,12.5465154314009,,,,,,,,,,,,
20cm-0.25t-n-0,20,0.25,0,,Ti,2.44728244605709,0.536463835451855,31.254073547118,12.1138474209295,29.1308063169099,1.61598079119971,,,,,,,34.7668965517241,12.4677573415282,27.8542221493834,8.65421591147734,30.7830755723644,14.6542195189241,24.3168316831683,15.2452900795535,,,,
20cm-0.25t-n-0,20,0.25,0,,N,1,0,11.62728,0,19.1701846965699,0,,,,,,,,,,,,,,,19.1701846965699,6.63355249465898,,
20cm-0.25t-n-0,20,0.25,0,,N₂,1,0,12.464,1.77635683940025E-15,11.0292275574113,0,,,,,,,,,,,,,,,,,11.0292275574113,9.66123377346092
10cm-0.25t-n-0,10,0.25,0,,Al,2.06724254620797,0.511982472479904,25.5389795095214,10.1886707497987,22.9359062715202,1.28411376506457,22.4900647948164,8.42513778214158,22.3438899925986,12.9624212608621,25.8027657122596,16.5639203265027,,,,,,,,,,,,
10cm-0.25t-n-0,10,0.25,0,,Ti,2.7466033104966,0.500115347055521,37.9723681285728,11.8807243113894,27.8994900535558,1.89674323079638,,,,,,,28.5838433292534,10.8127778535667,30.9577971073469,10.1896092007033,26.6794805463576,13.8945044097687,28.3588317107093,15.3995204944331,,,,
10cm-0.25t-n-0,10,0.25,0,,N,1,0,11.62728,0,17.0729927007299,0,,,,,,,,,,,,,,,17.0729927007299,8.58077552217692,,
10cm-0.25t-n-0,10,0.25,0,,N₂,1,0,12.464,0,10.7999728960564,0,,,,,,,,,,,,,,,,,10.7999728960564,9.00853189120625
14cm-0.25t-n-0,14,0.25,0,,Al,1.93617534168552,0.4738108023263,22.9139263065547,8.70211780361345,15.8300645392685,2.73243088388642,16.8978686883135,7.58066409130156,14.6936364349688,10.4783045313004,24.5776627218935,16.0619373802463,,,,,,,,,,,,
14cm-0.25t-n-0,14,0.25,0,,Ti,2.72953241429162,0.485900751132826,37.4575713817727,11.2061754230524,25.2917686990453,1.09116499033096,,,,,,,25.3521126760563,12.753456964709,26.877472152762,9.84758262825675,24.7549164524422,15.8256393079265,21.074578989575,14.7189675772069,,,,
14cm-0.25t-n-0,14,0.25,0,,N,1,0,11.62728,0,16.3862212943633,0,,,,,,,,,,,,,,,16.3862212943633,7.22867594152079,,
14cm-0.25t-n-0,14,0.25,0,,N₂,1,0,12.464,0,7.76959619952494,0,,,,,,,,,,,,,,,,,7.76959619952494,8.75326515984825
10cm-0.15t-n-0,10,0.15,0,,Al,1.78261766586588,0.515344082596269,20.3342991619686,8.7417142072307,13.4065013420751,1.69238979257645,13.5780967677173,5.99284975739317,12.8252858357744,8.85908998722655,20.8217213114754,14.158839108696,,,,,,,,,,,,
10cm-0.15t-n-0,10,0.15,0,,Ti,2.507988004642,0.532908525692224,32.5505492060597,11.9886387206753,25.7555720662654,1.08138015790767,,,,,,,24.3863636363636,8.81772296525645,26.8327823285392,8.88288844351766,24.6782443202093,13.165653863072,27.0055452865065,14.5274921579576,,,,
10cm-0.15t-n-0,10,0.15,0,,N,1,0,11.62728,0,0.5,0,,,,,,,,,,,,,,,0.5,0.5,,
10cm-0.15t-n-0,10,0.15,0,,N₂,1,0,12.464,0,1,0,,,,,,,,,,,,,,,,,1,0
10cm-0t-n-0.1,10,0,0.1,,Al,1.23766102096161,0.441450548809284,11.8111709006046,6.88601274042633,11.8630305372628,1.26719626945744,11.1913800936259,5.94451720612288,13.9848370792558,9.03892159884634,17.9103260869565,11.8674793989698,,,,,,,,,,,,
10cm-0t-n-0.1,10,0,0.1,,Ti,2.2534886784369,0.633414092753485,27.9924959392379,14.5177973478187,24.7137715757002,2.84815644493757,,,,,,,18.3288409703504,12.2495629203009,23.7203408033221,11.7229407371742,27.8643464504647,13.2511146356602,32.4955044955045,14.2087417257406,,,,
10cm-0t-n-0.1,10,0,0.1,,N,1,0,11.62728,0,20.0077023926581,0,,,,,,,,,,,,,,,20.0077023926581,16.108533876465,,
10cm-0t-n-0.1,10,0,0.1,,N₂,1,0,12.464,0,13.9807387025082,0,,,,,,,,,,,,,,,,,13.9807387025082,11.5695200187504
10cm-0t-n-0.3,10,0,0.3,,Al,1.27724775196743,0.450411655255956,12.364321172634,6.82638948613303,11.2133593944271,1.26303861341918,10.4790237000354,11.7723589448967,13.1940938318647,13.2211195723049,1.11627906976744,4.66660228135553,,,,,,,,,,,,
10cm-0t-n-0.3,10,0,0.3,,Ti,2.07046409898039,0.574247581410137,24.2497366743347,12.8729483745046,11.3904845357855,1.42329331872763,,,,,,,11.7617360496014,13.8770670943197,10.7557493188011,11.7830138408735,15.3786929274843,12.9554298593083,14.0883534136546,14.2927026940604,,,,
10cm-0t-n-0.3,10,0,0.3,,N,1,0,11.62728,0,24.1746200070696,0,,,,,,,,,,,,,,,24.1746200070696,18.1847791351418,,
10cm-0t-n-0.3,10,0,0.3,,N₂,1,0,12.464,0,13.087646571124,1.77635683940025E-15,,,,,,,,,,,,,,,,,13.087646571124,15.1311967142123
10cm-0t-n-0.3,10,0,0.3,,Al,1.08857997142775,0.288234645091425,9.52190370629697,4.40893915792108,11.1539767778674,0.947555962754258,10.9003871507795,10.7619551485593,13.9893414541302,12.4141160973153,0,0,,,,,,,,,,,,
10cm-0t-n-0.3,10,0,0.3,,Ti,1.95485492913404,0.639364782439056,22.7735823648872,13.1771236471264,12.6244537494991,2.09872528739489,,,,,,,14.1984316399591,11.8071576294747,11.3988815455008,12.7618130635398,17.8003696857671,14.2758304286984,17.7360178970917,18.7290136161314,,,,
10cm-0t-n-0.3,10,0,0.3,,N,1,0,11.62728,0,27.7039159503343,0,,,,,,,,,,,,,,,27.7039159503343,18.4107174833943,,
10cm-0t-n-0.3,10,0,0.3,,N₂,1,0,12.464,0,14.285086551265,0,,,,,,,,,,,,,,,,,14.285086551265,14.5984541695452
10cm-0t-n-0,10,0,0,,Al,1.65671418982082,0.547275044617605,18.3555655078765,9.03327710673849,15.7738603122743,1.41558729706141,14.2664328429765,8.58754914061704,16.4490345353655,9.97085080296778,20.631977946244,12.6237356491256,,,,,,,,,,,,
10cm-0t-n-0,10,0,0,,Ti,2.64777298592486,0.568578053291173,36.0029847104688,13.4617461800848,23.925289027465,1.12870444775234,,,,,,,17.2795454545455,10.0569532605207,23.1333553391649,11.070623926655,24.3308521407729,12.0841986073553,27.4372990353698,17.1321257929041,,,,
10cm-0t-n-0,10,0,0,,N,1,0,11.62728,0,0.333333333333333,0,,,,,,,,,,,,,,,0.333333333333333,0.471404520791032,,
10cm-0t-n-0,10,0,0,,N₂,1,0,12.464,1.77635683940025E-15,0.148325358851675,0,,,,,,,,,,,,,,,,,0.148325358851675,0.355422209172692
14cm-0.25t-n-0.2pa,14,0.25,0.2,,Al,1.15795421919606,0.3651781997924,10.5591971699122,5.50834518937353,13.0802939159963,3.41962374420553,11.600201271671,5.71495485412566,20.9816115011702,12.1428198440677,20.4285714285714,12.981934071813,,,,,,,,,,,,
14cm-0.25t-n-0.2pa,14,0.25,0.2,,Ti,1.88526625962158,0.476622211599267,20.6382524199185,8.02787790903108,16.4162833144459,1.93377091450567,,,,,,,14.0759966777409,7.05578426644458,16.4826911428971,8.04939591093855,22.7493472584856,12.229307918226,28.8924302788845,12.9072843971181,,,,
14cm-0.25t-n-0.2pa,14,0.25,0.2,,N,1,0,11.62728,0,9.55566188197767,0,,,,,,,,,,,,,,,9.55566188197767,9.00586441936046,,
14cm-0.25t-n-0.2pa,14,0.25,0.2,,N₂,1,0,12.464,0,9.98072087175189,0,,,,,,,,,,,,,,,,,9.98072087175189,8.15671679395791
14cm-0.25t-n-0.1pa,14,0.25,0.1,,Al,1.25299422529029,0.446836317182827,12.0304896580631,6.91209465033746,15.7853168360086,0.819376151576339,15.5019642987401,9.08871367080526,16.4511155302514,10.2237592593634,25.4985507246377,13.5180233178279,,,,,,,,,,,,
14cm-0.25t-n-0.1pa,14,0.25,0.1,,Ti,2.21098760528937,0.584443257462315,26.8310644395618,13.0412991141978,26.3349619812881,3.12011036910891,,,,,,,22.9571776155718,11.6287719282688,24.7651588917412,11.8693052773381,31.2912844036697,13.3235329227262,34.9316455696203,14.5651877694884,,,,
14cm-0.25t-n-0.1pa,14,0.25,0.1,,N,1,0,11.62728,0,20.7865776081425,0,,,,,,,,,,,,,,,20.7865776081425,13.113855908388,,
14cm-0.25t-n-0.1pa,14,0.25,0.1,,N₂,1,0,12.464,0,17.9275177563285,0,,,,,,,,,,,,,,,,,17.9275177563285,12.5662632821731

File: spreadsheets/ioncurrent+mass.csv
Distance (cm),Pressure (Pa),Magnetic Field (T),Mass (g/cm²s),Mass std (g),mean,std,Ion Current (A),Ion Current Std (A),,Notes
10,0,0,3.46537946428571E-09,2.74888670579112E-11,0.815291731440469,0.363750072766159,0.00203822932860117,0.0009093751819154,,The Mass std here is the resolution limit
10,0,0.05,1.59511786556712E-09,2.74888670579112E-11,0.394709833761375,0.601903988198581,0.000986774584403436,0.00150475997049645,,The Ion current std is the deviation within a pulse between 0-1ms
10,0,0.1,5.11522000032958E-09,2.74888670579112E-11,1.42687559879701,1.2964036754361,0.00356718899699252,0.00324100918859025,,Ion current and Mass is mostly computed with ion current and mass csv generator.py
10,0,0.15,7.75567839101672E-09,2.74888670579112E-11,2.1560804331178,1.4519845828951,0.0053902010827945,0.00362996145723776,,the script should be usable for future measurements of QCM and ion probe
10,0,0.2,1.03407772584172E-08,2.74888670579112E-11,2.82675718549889,1.31778347367569,0.00706689296374722,0.00329445868418922,,"ion current corrected, from original mistake of 1.4"
10,0,0.25,1.25960097214783E-08,2.74888670579112E-11,3.38674163953087,1.1269209615373,0.00846685409882714,0.00281730240384326,,Mass/ 64*1.54 to get mass per pulse per area
10,0.025,0,3.62929402323013E-09,2.74888670579112E-11,0.804889663369852,0.436935111997593,0.00201222415842463,0.00109233777999399,,
10,0.025,0.05,2.03417615766303E-09,2.74888670579112E-11,0.520638383716707,0.724120075760809,0.00130159595929176,0.00181030018940202,,
10,0.025,0.1,5.77380743865123E-09,2.74888670579112E-11,1.64345834341547,1.30102580289635,0.00410864585853868,0.00325256450724089,,
10,0.025,0.15,7.86296133078562E-09,2.74888670579112E-11,2.30376917639338,1.46044063433722,0.00575942294098344,0.00365110158584304,,
10,0.025,0.2,1.02823634160747E-08,2.74888670579112E-11,2.99940990992922,1.32310057544341,0.00749852477482307,0.00330775143860852,,
10,0.025,0.25,1.34168578333291E-08,2.74888670579112E-11,3.82111711060606,1.28668748689063,0.00955279277651514,0.00321671871722656,,
10,0.05,0,2.69505433492098E-09,2.74888670579112E-11,0.688486813236848,0.401335830239537,0.00172121703309212,0.00100333957559884,,
10,0.05,0.05,1.70469154356121E-09,2.74888670579112E-11,0.469855863557023,0.66142640499349,0.00117463965889256,0.00165356601248372,,
10,0.05,0.1,5.66499734042107E-09,2.74888670579112E-11,1.42182487410606,1.20421842205458,0.00355456218526514,0.00301054605513644,,
10,0.05,0.15,8.19473668346818E-09,2.74888670579112E-11,2.03331114802975,1.26841682541372,0.00508327787007437,0.0031710420635343,,
10,0.05,0.2,1.14945460925965E-08,2.74888670579112E-11,2.62836421092694,1.18399360508822,0.00657091052731734,0.00295998401272055,,
10,0.05,0.25,1.35848453540213E-08,2.74888670579112E-11,3.22052915375261,1.14024117778218,0.0080513228843815,0.00285060294445546,,
10,0.075,0,2.80424622338868E-09,2.74888670579112E-11,0.733792489826382,0.370491916378234,0.00183448122456596,0.000926229790945586,,
10,0.075,0.05,1.97958021378475E-09,2.74888670579112E-11,0.526161639705289,0.658577125681895,0.00131540409926322,0.00164644281420474,,
10,0.075,0.1,5.99410016428536E-09,2.74888670579112E-11,1.51742239024242,1.17665951746761,0.00379355597560606,0.00294164879366903,,
10,0.075,0.15,7.69840991832016E-09,2.74888670579112E-11,2.06850239068687,1.25465469168537,0.00517125597671717,0.00313663672921343,,
10,0.075,0.2,1.10528152716823E-08,2.74888670579112E-11,2.76563194502829,1.2141086211009,0.00691407986257074,0.00303527155275226,,
10,0.075,0.25,1.34725991472089E-08,2.74888670579112E-11,3.41819043531377,1.16412403412389,0.00854547608828443,0.00291031008530974,,
10,0.1,0,2.53012113328466E-09,2.74888670579112E-11,0.551695466735434,0.307334159830489,0.00137923866683859,0.000768335399576222,,
10,0.1,0.05,1.81502880131927E-09,2.74888670579112E-11,1.80652865479023,1.13718742176489,0.00116308122839545,0.00284296855441221,,
10,0.1,0.1,5.05986047668734E-09,2.74888670579112E-11,0.46523249135818,0.638430557848327,0.00305679434701914,0.00265126406379941,,
10,0.1,0.15,7.31509293974847E-09,2.74888670579112E-11,1.22271773880766,1.06050562551976,0.00451632163697556,0.00159607639462081,,
10,0.1,0.2,9.90019180679338E-09,2.74888670579112E-11,2.2846734931041,1.06519686186872,0.00571168373276025,0.0026629921546718,,
10,0.1,0.25,1.19351315442204E-08,2.74888670579112E-11,2.73649305906067,1.0022295604484,0.00684123264765167,0.002505573901121,,
10,0.2,0,2.08991747118724E-09,2.74888670579112E-11,0.610915685976813,0.322248952675288,0.00152728921494203,0.000805622381688222,,
10,0.2,0.05,1.64971380944538E-09,2.74888670579112E-11,0.461914452156348,0.617751008552693,0.00115478613039087,0.00154437752138174,,
10,0.2,0.1,4.61965681494549E-09,2.74888670579112E-11,1.27943356954093,0.992768110595716,0.00319858392385234,0.00248192027648929,,
10,0.2,0.15,6.92948522224045E-09,2.74888670579112E-11,1.71951867872699,1.01375869771366,0.00429879669681746,0.00253439674428414,,
10,0.2,0.2,9.7341132355111E-09,2.74888670579112E-11,2.15013211591254,0.911681413336282,0.00537533028978134,0.00227920353334071,,
10,0.2,0.25,1.14395683588362E-08,2.74888670579112E-11,2.58374772660967,0.869709866389081,0.00645936931652419,0.0021742746659727,,
10,0.3,0,2.19987293941889E-09,2.74888670579112E-11,0.361984590262701,0.224672998871366,0.00090496147565675,0.000561682497178415,,
10,0.3,0.05,1.48478060780906E-09,2.74888670579112E-11,0.455737032915526,0.55441353535377,0.00113934258228881,0.00138603383838443,,
10,0.3,0.1,4.72923049293958E-09,2.74888670579112E-11,1.21479480484132,0.968434621081695,0.00303698701210329,0.00242108655270424,,
10,0.3,0.15,6.54387750437688E-09,2.74888670579112E-11,1.74993575265657,0.939639012774126,0.00437483938164141,0.00234909753193531,,
10,0.3,0.2,8.96366137990347E-09,2.74888670579112E-11,2.1774771543996,0.880496341639835,0.00544369288599899,0.00220124085409959,,
10,0.3,0.25,1.09432415933327E-08,2.74888670579112E-11,2.50548067664175,0.829645932979748,0.00626370169160436,0.00207411483244937,,
12,0,0,1.23661722487946E-09,2.74888670579112E-11,0.443712333473305,0.262612626553644,0.00110928083368326,0.000656531566384109,,
12,0,0.05,8.24475115018497E-10,2.74888670579112E-11,0.206227716236753,0.474662945738088,0.000515569290591881,0.00118665736434522,,
12,0,0.1,3.48974984412305E-09,2.74888670579112E-11,1.05566085389922,0.962083254319435,0.00263915213474805,0.00240520813579859,,
12,0,0.15,5.16580715133597E-09,2.74888670579112E-11,1.70278236758648,1.20937240585208,0.00425695591896621,0.00302343101463019,,
12,0,0.2,6.70461101855591E-09,2.74888670579112E-11,2.19114560431914,1.07783872964711,0.00547786401079784,0.00269459682411778,,
12,0,0.25,7.94122824361318E-09,2.74888670579112E-11,2.56840296768646,0.891128811852464,0.00642100741921616,0.00222782202963116,,
12,0.025,0,1.81311985226493E-09,2.74888670579112E-11,0.538127198320336,0.39733484769701,0.00134531799580084,0.000993337119242521,,
12,0.025,0.05,1.42846660928409E-09,2.74888670579112E-11,0.359932124635073,0.60569314732858,0.000899830311587686,0.00151423286832145,,
12,0.025,0.1,3.46149739765675E-09,2.74888670579112E-11,1.2158684665067,1.06029259706507,0.00303967116626675,0.00265073149266266,,
12,0.025,0.15,5.27442635498068E-09,2.74888670579112E-11,1.81970486075785,1.16445185418223,0.00454926215189462,0.00291112963545556,,
12,0.025,0.2,7.11503507430354E-09,2.74888670579112E-11,2.39375064834033,1.125854185848,0.00598437662085083,0.00281463546461999,,
12,0.025,0.25,8.51620371147071E-09,2.74888670579112E-11,2.84008247786443,0.981627947431296,0.00710020619466107,0.00245406986857824,,
12,0.05,0,1.42884839898829E-09,2.74888670579112E-11,0.42664715654869,0.309379570553943,0.00106661789137173,0.000773448926384857,,
12,0.05,0.05,9.61537660248289E-10,2.74888670579112E-11,0.302262940081984,0.502649722659296,0.000755657350204957,0.00125662430664824,,
12,0.05,0.1,3.26964801325211E-09,2.74888670579112E-11,1.05584871718656,0.883301581373761,0.00263962179296641,0.0022082539534344,,
12,0.05,0.15,4.61602981142224E-09,2.74888670579112E-11,1.53824929790042,1.01179322950041,0.00384562324475105,0.00252948307375102,,
12,0.05,0.2,6.20942962269825E-09,2.74888670579112E-11,1.96437296005799,0.955544672944706,0.00491093240014497,0.00238886168236176,,
12,0.05,0.25,7.96814442584812E-09,2.74888670579112E-11,2.40338846689662,0.87110576639115,0.00600847116724155,0.00217776441597788,,
12,0.075,0,1.48344434339992E-09,2.74888670579112E-11,0.473405141961608,0.325431058437751,0.00118351285490402,0.000813577646094379,,
12,0.075,0.05,9.06559926132467E-10,2.74888670579112E-11,0.342717412627475,0.549919439250859,0.000856793531568686,0.00137479859812715,,
12,0.075,0.1,3.26926622354792E-09,2.74888670579112E-11,1.11323455973805,0.910370816837845,0.00278308639934513,0.00227592704209461,,
12,0.075,0.15,4.69773283283201E-09,2.74888670579112E-11,1.55197565226955,0.983062488104016,0.00387993913067386,0.00245765622026004,,
12,0.075,0.2,6.48355471298003E-09,2.74888670579112E-11,2.04546355211958,0.938179446985916,0.00511365888029894,0.00234544861746479,,
12,0.075,0.25,8.57156323529075E-09,2.74888670579112E-11,2.62180113519296,0.938481540818582,0.00655450283798241,0.00234620385204646,,
12,0.1,0,1.1264708620624E-09,2.74888670579112E-11,0.37708684780044,0.262878740808279,0.0009427171195011,0.000657196852020698,,
12,0.1,0.05,7.96795353019597E-10,2.74888670579112E-11,0.29445384475105,0.476492310207989,0.000736134611877622,0.00119123077551997,,
12,0.1,0.1,2.85769679815436E-09,2.74888670579112E-11,0.914858003909218,0.768449576000394,0.00228714500977304,0.00192112394000099,,
12,0.1,0.15,4.25886543549932E-09,2.74888670579112E-11,1.33195090442911,0.874620885917546,0.00332987726107279,0.00218655221479386,,
12,0.1,0.2,5.90743387565432E-09,2.74888670579112E-11,1.72311651490702,0.843490328561204,0.00430779128726755,0.00210872582140301,,
12,0.1,0.25,7.41893977057955E-09,2.74888670579112E-11,2.06093342865427,0.75389366750704,0.00515233357163567,0.0018847341687676,,
12,0.2,0,1.2914040640543E-09,2.74888670579112E-11,0.400463080093981,0.293814821867811,0.00100115770023495,0.000734537054669529,,
12,0.2,0.05,7.96604458256393E-10,2.74888670579112E-11,0.310967418736253,0.480069573309023,0.000777418546840629,0.00120017393327256,,
12,0.2,0.1,2.72006156827938E-09,2.74888670579112E-11,0.934076756638672,0.754437001383241,0.00233519189159668,0.0018860925034581,,
12,0.2,0.15,4.2036968064425E-09,2.74888670579112E-11,1.34486992239552,0.845315574210956,0.0033621748059888,0.00211328893552739,,
12,0.2,0.2,5.71482091166354E-09,2.74888670579112E-11,1.72634749224155,0.807543114419058,0.00431586873060388,0.00201885778604764,,
12,0.2,0.25,6.97854521389672E-09,2.74888670579112E-11,2.06520972408518,0.777210343030653,0.00516302431021296,0.00194302585757663,,
12,0.3,0,1.07149312812436E-09,2.74888670579112E-11,0.431549236432714,0.317894360096397,0.00107887309108179,0.000794735900240993,,
12,0.3,0.05,7.14328752023649E-10,2.74888670579112E-11,0.352034703359328,0.476501777648716,0.000880086758398321,0.00119125444412179,,
12,0.3,0.1,2.55512836628749E-09,2.74888670579112E-11,0.999061383613278,0.73153995715551,0.00249765345903319,0.00182884989288877,,
12,0.3,0.15,3.79136380164055E-09,2.74888670579112E-11,1.39791673904219,0.814007096866945,0.00349479184760548,0.00203501774216736,,
12,0.3,0.2,5.11006583781179E-09,2.74888670579112E-11,1.71379553706259,0.742892861485246,0.00428448884265647,0.00185723215371311,,
12,0.3,0.25,6.7311454109089E-09,2.74888670579112E-11,2.03460722224555,0.708168160247125,0.00508651805561388,0.00177042040061781,,
14,0,0,6.87221675025503E-10,2.74888670579112E-11,0.393844043531294,0.336319496132824,0.000984610108828236,0.000840798740332057,,
14,0,0.05,6.87221675025503E-10,2.74888670579112E-11,0.193527921225755,0.485386246697197,0.000483819803064387,0.00121346561674299,,
14,0,0.1,2.30906482770879E-09,2.74888670579112E-11,0.815999053669266,0.809270010875836,0.00203999763417316,0.00202317502718959,,
14,0,0.15,3.38113064047834E-09,2.74888670579112E-11,1.31807083303339,0.948486172008467,0.00329517708258349,0.00237121543002117,,
14,0,0.2,4.61812965541756E-09,2.74888670579112E-11,1.7195364459908,0.844095057429243,0.00429884111497701,0.00211023764357311,,
14,0,0.25,5.33284019732318E-09,2.74888670579112E-11,2.00972968886223,0.681232120297795,0.00502432422215557,0.00170308030074449,,
14,0.025,0,1.20931925294033E-09,2.74888670579112E-11,0.440262853619276,0.34925732096528,0.00110065713404819,0.0008731433024132,,
14,0.025,0.05,6.59541913026601E-10,2.74888670579112E-11,0.297557051459708,0.51410361320836,0.000743892628649272,0.0012852590330209,,
14,0.025,0.1,2.4736162398187E-09,2.74888670579112E-11,0.980105923495301,0.821364693944045,0.00245026480873825,0.00205341173486011,,
14,0.025,0.15,3.54530026288406E-09,2.74888670579112E-11,1.39557483327335,0.890699900059607,0.00348893708318337,0.00222674975014901,,
14,0.025,0.2,4.89206385093617E-09,2.74888670579112E-11,1.85564929537093,0.840156606594979,0.00463912323842731,0.00210039151648745,,
14,0.025,0.25,5.9639387689425E-09,2.74888670579112E-11,2.22587447230554,0.764223980972352,0.00556468618076385,0.00191055995243088,,
14,0.05,0,1.20951014788132E-09,2.74888670579112E-11,0.372975840791842,0.338465729464676,0.000932439601979607,0.000846164323661693,,
14,0.05,0.05,9.07132610955438E-10,2.74888670579112E-11,0.30072635454909,0.509423265505417,0.000751815886372729,0.00127355816376354,,
14,0.05,0.1,2.25389619882976E-09,2.74888670579112E-11,0.858940187972406,0.741280534922512,0.00214735046993101,0.00185320133730628,,
14,0.05,0.15,3.43572658471218E-09,2.74888670579112E-11,1.27391497757449,0.835226180449527,0.00318478744393621,0.00208806545112381,,
14,0.05,0.2,4.53528126453964E-09,2.74888670579112E-11,1.60455488759248,0.754489022081472,0.0040113872189812,0.00188622255520368,,
14,0.05,0.25,5.7722802794789E-09,2.74888670579112E-11,1.93148365916817,0.682725813717076,0.00482870914792041,0.00170681453429269,,
14,0.075,0,1.04457694588943E-09,2.74888670579112E-11,0.391818604979004,0.346103901133902,0.000979546512447507,0.000865259752834757,,
14,0.075,0.05,6.32243940909679E-10,2.74888670579112E-11,0.317157256028794,0.524964381746191,0.000792893140071986,0.00131241095436548,,
14,0.075,0.1,2.36366077194262E-09,2.74888670579112E-11,0.921867917736453,0.744303716875237,0.00230466979434113,0.00186075929218809,,
14,0.075,0.15,3.46302455682909E-09,2.74888670579112E-11,1.30328541726655,0.807605836694777,0.00325821354316636,0.00201901459173694,,
14,0.075,0.2,4.94704158487419E-09,2.74888670579112E-11,1.74093738692262,0.783231901605364,0.00435234346730654,0.00195807975401341,,
14,0.075,0.25,6.07408513175958E-09,2.74888670579112E-11,2.07459859540092,0.721747227880629,0.0051864964885023,0.00180436806970157,,
14,0.1,0,9.89599211773601E-10,2.74888670579112E-11,0.338229978334333,0.329256434668181,0.000845574945835836,0.00082314108667045,,
14,0.1,0.05,6.87221674847718E-10,2.74888670579112E-11,0.269128548680264,0.46716677702903,0.00067282137170066,0.00116791694257257,,
14,0.1,0.1,2.22659822671284E-09,2.74888670579112E-11,0.774671883173365,0.663795570256666,0.00193667970793341,0.00165948892564166,,
14,0.1,0.15,3.24349541078114E-09,2.74888670579112E-11,1.09987578579284,0.707238233230176,0.00274968946448211,0.00176809558307544,,
14,0.1,0.2,4.50798329260049E-09,2.74888670579112E-11,1.45429906258748,0.677632253332311,0.00363574765646871,0.00169408063333078,,
14,0.1,0.25,5.47009363749396E-09,2.74888670579112E-11,1.67339977312538,0.603261245243443,0.00418349943281344,0.00150815311310861,,
14,0.2,0,1.04438605094844E-09,2.74888670579112E-11,0.339698467266547,0.301070809309999,0.000849246168166364,0.000752677023275,,
14,0.2,0.05,6.32243940909679E-10,2.74888670579112E-11,0.287797064547091,0.46641165137794,0.000719492661367729,0.00116602912844485,,
14,0.2,0.1,2.41882940082165E-09,2.74888670579112E-11,0.84499038830234,0.657358216969042,0.00211247597075585,0.00164339554242261,,
14,0.2,0.15,3.35325998389403E-09,2.74888670579112E-11,1.13831794246151,0.674013108006644,0.00284579485615377,0.00168503277001661,,
14,0.2,0.2,4.83746790670231E-09,2.74888670579112E-11,1.47721235422915,0.659128505970351,0.00369303088557289,0.00164782126492588,,
14,0.2,0.25,6.01948918752575E-09,2.74888670579112E-11,1.72578230036993,0.615339332958789,0.00431445575092481,0.00153834833239697,,
14,0.3,0,8.24475115018497E-10,2.74888670579112E-11,0.365827364807039,0.301021645539349,0.0009145684120176,0.000752554113848372,,
14,0.3,0.05,6.59732807967591E-10,2.74888670579112E-11,0.314597080613877,0.446429993830112,0.000786492701534693,0.00111607498457528,,
14,0.3,0.1,1.979007528784E-09,2.74888670579112E-11,0.854936609948011,0.600581282903328,0.00213734152487003,0.00150145320725832,,
14,0.3,0.15,2.83078061591942E-09,2.74888670579112E-11,1.16439763188362,0.637265475684664,0.00291099407970906,0.00159316368921166,,
14,0.3,0.2,3.87535756180883E-09,2.74888670579112E-11,1.40641850776845,0.589406097108572,0.00351604626942111,0.00147351524277143,,
14,0.3,0.25,5.05737884263224E-09,2.74888670579112E-11,1.65640086196761,0.564842543656803,0.00414100215491902,0.00141210635914201,,
16,0,0,6.87030780084513E-10,2.74888670579112E-11,0.352534321925615,0.234131079844966,0.000881335804814036,0.000585327699612414,,
16,0,0.05,4.12333004979744E-10,2.74888670579112E-11,0.140545927164567,0.355552355301626,0.000351364817911418,0.000888880888254064,,
16,0,0.1,1.42923018887027E-09,2.74888670579112E-11,0.599304321415717,0.61697054871535,0.00149826080353929,0.00154242637178837,,
16,0,0.15,2.36346987700163E-09,2.74888670579112E-11,0.950947528534293,0.67413639055028,0.00237736882133574,0.0016853409763757,,
16,0,0.2,3.10547839102419E-09,2.74888670579112E-11,1.2427165389822,0.612854584904259,0.00310679134745551,0.00153213646226065,,
16,0,0.25,3.35287819401205E-09,2.74888670579112E-11,1.4221152679864,0.488836906904375,0.00355528816996601,0.00122209226726094,,
16,0.025,0,9.06941715836662E-10,2.74888670579112E-11,0.315927902939412,0.215479529051437,0.000789819757348529,0.000538698822628591,,
16,0.025,0.05,7.42008513844766E-10,2.74888670579112E-11,0.243182281683663,0.388721286136092,0.000607955704209158,0.000971803215340229,,
16,0.025,0.1,1.84099050902704E-09,2.74888670579112E-11,0.767418072645471,0.627470557605992,0.00191854518161368,0.00156867639401498,,
16,0.025,0.15,2.69295449128124E-09,2.74888670579112E-11,1.12993009039192,0.692390733727425,0.00282482522597981,0.00173097683431856,,
16,0.025,0.2,3.65468304629273E-09,2.74888670579112E-11,1.47220753255349,0.651662265592051,0.00368051883138372,0.00162915566398013,,
16,0.025,0.25,4.14929175732744E-09,2.74888670579112E-11,1.71520552858428,0.591926481216086,0.00428801382146071,0.00147981620304021,,
16,0.05,0,7.96795353019597E-10,2.74888670579112E-11,0.297501674605079,0.20430517083508,0.0007437541865127,0.000510762927087699,,
16,0.05,0.05,6.32053046146474E-10,2.74888670579112E-11,0.225793697690462,0.362153987498845,0.000564484244226155,0.000905384968747114,,
16,0.05,0.1,1.67643909691713E-09,2.74888670579112E-11,0.649640644671066,0.537582468548143,0.00162410161167766,0.00134395617137036,,
16,0.05,0.15,2.39095874388177E-09,2.74888670579112E-11,0.97089380084983,0.622245207448334,0.00242723450212457,0.00155561301862084,,
16,0.05,0.2,3.32519843201312E-09,2.74888670579112E-11,1.27556978416317,0.588077867610065,0.00318892446040792,0.00147019466902516,,
16,0.05,0.25,4.01242010703864E-09,2.74888670579112E-11,1.48415444210158,0.523910913945999,0.00371038610525395,0.001309777284865,,
16,0.075,0,7.96795353019597E-10,2.74888670579112E-11,0.308804367706459,0.201790004716293,0.00077201091926615,0.000504475011790732,,
16,0.075,0.05,4.67119843976792E-10,2.74888670579112E-11,0.239444759638072,0.350076280507841,0.000598611899095181,0.0008751907012696,,
16,0.075,0.1,1.64895023003699E-09,2.74888670579112E-11,0.683197967156569,0.541028670078697,0.00170799491789142,0.00135257167519674,,
16,0.075,0.15,2.4457455830566E-09,2.74888670579112E-11,1.01239985360928,0.610724767058371,0.00253099963402319,0.00152681191764593,,
16,0.075,0.2,3.43496300512601E-09,2.74888670579112E-11,1.35221273012398,0.604467674854172,0.00338053182530994,0.00151116918713543,,
16,0.075,0.25,4.0945049181526E-09,2.74888670579112E-11,1.62243035031994,0.585880115230894,0.00405607587579984,0.00146470028807724,,
16,0.1,0,7.14710542083412E-10,2.74888670579112E-11,0.295039251789642,0.211348201312945,0.000737598129474107,0.000528370503282361,,
16,0.1,0.05,5.22288473033604E-10,2.74888670579112E-11,0.213711838882224,0.324687581674461,0.000534279597205559,0.00081171895418615,,
16,0.1,0.1,1.42903929410706E-09,2.74888670579112E-11,0.5927634094981,0.487356051497774,0.00148190852374525,0.00121839012874444,,
16,0.1,0.15,2.22602554188986E-09,2.74888670579112E-11,0.866117560497901,0.542971051728546,0.00216529390124475,0.00135742762932136,,
16,0.1,0.2,2.96803405591242E-09,2.74888670579112E-11,1.09454231939612,0.504344615105972,0.0027363557984903,0.00126086153776493,,
16,0.1,0.25,3.6000871018811E-09,2.74888670579112E-11,1.27114359846031,0.450156223066393,0.00317785899615077,0.00112539055766599,,
16,0.2,0,6.04755074029555E-10,2.74888670579112E-11,0.280011016546691,0.202429175267313,0.000700027541366727,0.000506072938168283,,
16,0.2,0.05,4.94608711034705E-10,2.74888670579112E-11,0.227712468706259,0.311183982220702,0.000569281171765647,0.000777959955551757,,
16,0.2,0.1,1.42903929392928E-09,2.74888670579112E-11,0.618642342361528,0.457719367997922,0.00154660585590382,0.00114429841999481,,
16,0.2,0.15,2.06109234007575E-09,2.74888670579112E-11,0.87782774615077,0.514036355325748,0.00219456936537692,0.00128509088831437,,
16,0.2,0.2,2.83058972097843E-09,2.74888670579112E-11,1.10334078857229,0.475218977921188,0.00275835197143071,0.00118804744480297,,
16,0.2,0.25,3.59989620711789E-09,2.74888670579112E-11,1.29047062317537,0.460711390516033,0.00322617655793841,0.00115177847629008,,
16,0.3,0,6.32053046146474E-10,2.74888670579112E-11,0.313355307628474,0.202595906525241,0.000783388269071186,0.000506489766313103,,
16,0.3,0.05,4.3982187185987E-10,2.74888670579112E-11,0.271991940941812,0.31108437827275,0.000679979852354529,0.000777710945681871,,
16,0.3,0.1,1.12685265194438E-09,2.74888670579112E-11,0.664666493771246,0.431213725260324,0.00166166623442811,0.00107803431315081,,
16,0.3,0.15,1.78620367020778E-09,2.74888670579112E-11,0.887686087462508,0.447352340027321,0.00221921521865627,0.0011183808500683,,
16,0.3,0.2,2.61048789010751E-09,2.74888670579112E-11,1.11037531637672,0.431403756366757,0.00277593829094181,0.00107850939091689,,
16,0.3,0.25,3.35249640413006E-09,2.74888670579112E-11,1.30879400796841,0.44880232817221,0.00327198501992101,0.00112200582043052,,
18,0,0,6.04373284147575E-10,2.74888670579112E-11,0.285522412737453,0.151543688948079,0.000713806031843632,0.000378859222370198,,
18,0,0.05,3.29675509042805E-10,2.74888670579112E-11,0.105710765946811,0.257743235464243,0.000264276914867026,0.000644358088660609,,
18,0,0.1,1.23623543535305E-09,2.74888670579112E-11,0.544533571425715,0.497056625013594,0.00136133392856429,0.00124264156253399,,
18,0,0.15,2.16990243848367E-09,2.74888670579112E-11,0.920452520795841,0.606212703402129,0.0023011313019896,0.00151553175850532,,
18,0,0.2,2.80157369474816E-09,2.74888670579112E-11,1.17374337409518,0.569034799325474,0.00293435843523795,0.00142258699831369,,
18,0,0.25,3.10376033673307E-09,2.74888670579112E-11,1.37637572059588,0.495623860016892,0.0034409393014897,0.00123905965004223,,
18,0.025,0,7.96413563315403E-10,2.74888670579112E-11,0.290632750469906,0.18162508777857,0.000726581876174764,0.000454062719446424,,
18,0.025,0.05,5.49395550209536E-10,2.74888670579112E-11,0.217387898870226,0.298044721469384,0.000543469747175565,0.000745111803673457,,
18,0.025,0.1,1.5655291543361E-09,2.74888670579112E-11,0.698921608788242,0.537969378091046,0.00174730402197061,0.00134492344522761,,
18,0.025,0.15,2.14222267666256E-09,2.74888670579112E-11,0.99826068655269,0.58152512030696,0.00249565171638172,0.0014538128007674,,
18,0.025,0.2,2.80138279980718E-09,2.74888670579112E-11,1.28825638043391,0.537251242213616,0.00322064095108479,0.00134312810553404,,
18,0.025,0.25,3.40575608395474E-09,2.74888670579112E-11,1.49418482559488,0.484905419959121,0.0037354620639872,0.0012122635498978,,
18,0.05,0,6.59160123322406E-10,2.74888670579112E-11,0.258670581003799,0.178095591631382,0.000646676452509498,0.000445238979078454,,
18,0.05,0.05,4.39440082155675E-10,2.74888670579112E-11,0.195017156168766,0.277502948881902,0.000487542890421916,0.000693757372204754,,
18,0.05,0.1,1.40078684746298E-09,2.74888670579112E-11,0.62023734165167,0.469063667238471,0.00155059335412917,0.00117265916809618,,
18,0.05,0.15,2.14241357142576E-09,2.74888670579112E-11,0.912752903879224,0.534767277044114,0.00228188225969806,0.00133691819261029,,
18,0.05,0.2,2.77427572263125E-09,2.74888670579112E-11,1.13416062446511,0.49488131986491,0.00283540156116276,0.00123720329966228,,
18,0.05,0.25,3.26869353872497E-09,2.74888670579112E-11,1.31282343709258,0.445261775456587,0.00328205859273145,0.00111315443864146,,
18,0.075,0,6.04182389206585E-10,2.74888670579112E-11,0.269761987262548,0.171610763960175,0.000674404968156369,0.000429026909900439,,
18,0.075,0.05,4.94417816093714E-10,2.74888670579112E-11,0.232800473055389,0.293110788904346,0.000582001182638472,0.000732776972260864,,
18,0.075,0.1,1.45576458140101E-09,2.74888670579112E-11,0.680751952809438,0.486729726994533,0.00170187988202359,0.00121682431748634,,
18,0.075,0.15,2.00496923649177E-09,2.74888670579112E-11,0.933857878364327,0.514976733053695,0.00233464469591081,0.00128744183263424,,
18,0.075,0.2,2.82887166686509E-09,2.74888670579112E-11,1.21198737577485,0.505714912835847,0.00302996843943711,0.00126428728208961,,
18,0.075,0.25,3.40575608395474E-09,2.74888670579112E-11,1.40604763222356,0.46351631576513,0.00351511908055889,0.00115879078941282,,
18,0.1,0,4.944178162715E-10,2.74888670579112E-11,0.222441044071186,0.144367252260273,0.000556102610177964,0.000360918130650681,,
18,0.1,0.05,2.47208908046857E-10,2.74888670579112E-11,0.187162478144371,0.274536400471084,0.000467906195360928,0.000686341001177711,,
18,0.1,0.1,1.2635334072922E-09,2.74888670579112E-11,0.574516794861028,0.415040293750544,0.00143629198715257,0.00103760073437636,,
18,0.1,0.15,1.92269353043682E-09,2.74888670579112E-11,0.823921796960608,0.467587693233833,0.00205980449240152,0.00116896923308459,,
18,0.1,0.2,2.5545556816423E-09,2.74888670579112E-11,1.02451212423515,0.435241666297031,0.00256128031058788,0.00108810416574258,,
18,0.1,0.25,3.1587380706711E-09,2.74888670579112E-11,1.20862398533293,0.420774494138171,0.00302155996333234,0.00105193623534543,,
18,0.2,0,6.04373284147575E-10,2.74888670579112E-11,0.268296217166567,0.178758936523415,0.000670740542916416,0.000446897341308539,,
18,0.2,0.05,3.01995747221689E-10,2.74888670579112E-11,0.223387077214557,0.271839742111895,0.000558467693036393,0.000679599355279737,,
18,0.2,0.1,1.23585364529329E-09,2.74888670579112E-11,0.591365481983603,0.399517728726659,0.00147841370495901,0.00099879432181665,,
18,0.2,0.15,1.86771579649878E-09,2.74888670579112E-11,0.840196569336133,0.455701892712676,0.00210049142334033,0.00113925473178169,,
18,0.2,0.2,2.5270668145844E-09,2.74888670579112E-11,1.03852065914817,0.426746933004293,0.00259630164787043,0.00106686733251074,,
18,0.2,0.25,3.13124920379097E-09,2.74888670579112E-11,1.19069438995201,0.416410726082127,0.00297673597488002,0.00104102681520531,,
18,0.3,0,4.66928949213588E-10,2.74888670579112E-11,0.271437245640872,0.182678757433561,0.000678593114102179,0.000456696893583903,,
18,0.3,0.05,2.74697774926984E-10,2.74888670579112E-11,0.234443646070786,0.244625029120493,0.000586109115176964,0.000611562572801233,,
18,0.3,0.1,1.09860020530029E-09,2.74888670579112E-11,0.668484784703059,0.401050004207364,0.00167121196175765,0.00100262501051841,,
18,0.3,0.15,1.64799575550983E-09,2.74888670579112E-11,0.904896914387123,0.43546046674023,0.00226224228596781,0.00108865116685058,,
18,0.3,0.2,2.30715587865445E-09,2.74888670579112E-11,1.08757988514297,0.415947753832413,0.00271894971285743,0.00103986938458103,,
18,0.3,0.25,2.80157369474816E-09,2.74888670579112E-11,1.20580255090982,0.405701857518508,0.00301450637727454,0.00101425464379627,,
20,0,0,2.74888669867973E-10,2.74888670579112E-11,0.19201964540092,0.195205559398104,0.000480049113502299,0.000488013898495259,,
20,0,0.05,2.75270459749952E-10,2.74888670579112E-11,0.0709673348430314,0.267154224717361,0.000177418337107579,0.000667885561793403,,
20,0,0.1,1.09993646970945E-09,2.74888670579112E-11,0.478294390231954,0.442140995262947,0.00119573597557989,0.00110535248815737,,
20,0,0.15,1.75928748779505E-09,2.74888670579112E-11,0.796179362978404,0.553668403065128,0.00199044840744601,0.00138417100766282,,
20,0,0.2,2.19910935965492E-09,2.74888670579112E-11,1.04452496271746,0.528066296434077,0.00261131240679364,0.00132016574108519,,
20,0,0.25,1.97919842390277E-09,2.74888670579112E-11,1.22358169336133,0.45384268423803,0.00305895423340332,0.00113460671059507,,
20,0.025,0,6.0494596879276E-10,2.74888670579112E-11,0.287018701973605,0.213069530236047,0.000717546754934014,0.000532673825590117,,
20,0.025,0.05,4.12333004979744E-10,2.74888670579112E-11,0.211370769120176,0.283036338845097,0.00052842692280044,0.000707590847112744,,
20,0.025,0.1,1.3194656157574E-09,2.74888670579112E-11,0.679617098722256,0.51393641930562,0.00169904274680564,0.00128484104826405,,
20,0.025,0.15,1.73179862091492E-09,2.74888670579112E-11,0.916478037878424,0.538746625704072,0.00229119509469606,0.00134686656426018,,
20,0.025,0.2,2.55646463069663E-09,2.74888670579112E-11,1.20961321669166,0.519119819586305,0.00302403304172916,0.00129779954896576,,
20,0.025,0.25,2.88633103468043E-09,2.74888670579112E-11,1.38914918244351,0.457925118494825,0.00347287295610878,0.00114481279623706,,
20,0.05,0,6.0475507385177E-10,2.74888670579112E-11,0.258581561009798,0.199443616449961,0.000646453902524495,0.000498609041124902,,
20,0.05,0.05,3.85035032862825E-10,2.74888670579112E-11,0.832077589738052,0.482010367107227,0.00208019397434513,0.00120502591776807,,
20,0.05,0.1,1.20951014788132E-09,2.74888670579112E-11,0.582783336983603,0.425170631017685,0.00145695834245901,0.00106292657754421,,
20,0.05,0.15,1.78677635485296E-09,2.74888670579112E-11,0.256719011971606,0.198284176090569,0.000641797529929014,0.000495710440226422,,
20,0.05,0.2,2.41921119052585E-09,2.74888670579112E-11,1.06532886913817,0.459941005990199,0.00266332217284543,0.0011498525149755,,
20,0.05,0.25,2.80424622356646E-09,2.74888670579112E-11,1.21077667078584,0.414321105069128,0.00302694167696461,0.00103580276267282,,
20,0.075,0,4.67310738917782E-10,2.74888670579112E-11,0.26900458529894,0.193159685912827,0.000672511463247351,0.000482899214782068,,
20,0.075,0.05,3.84844137921834E-10,2.74888670579112E-11,0.238743201031794,0.29855690760334,0.000596858002579484,0.00074639226900835,,
20,0.075,0.1,1.26467877676035E-09,2.74888670579112E-11,0.65928636644971,0.459478981842347,0.00164821591612428,0.00114869745460586,,
20,0.075,0.15,1.67682088697689E-09,2.74888670579112E-11,0.870705199554089,0.475747024490665,0.00217676299888522,0.00118936756122666,,
20,0.075,0.2,2.33655369458891E-09,2.74888670579112E-11,1.11533482371926,0.471452788735029,0.00278833705929814,0.00117863197183757,,
20,0.075,0.25,2.66642009875049E-09,2.74888670579112E-11,1.28620950011898,0.437277444955836,0.00321552375029744,0.00109319361238959,,
20,0.1,0,4.12523899742951E-10,2.74888670579112E-11,0.227423635793841,0.190006709711123,0.000568559089484603,0.000475016774277809,,
20,0.1,0.05,3.02377536925884E-10,2.74888670579112E-11,0.192402984947011,0.257971112870866,0.000481007462367526,0.000644927782177165,,
20,0.1,0.1,1.04476784083042E-09,2.74888670579112E-11,0.550440599223155,0.392977263712307,0.00137610149805789,0.000982443159280772,,
20,0.1,0.15,1.75947838273604E-09,2.74888670579112E-11,0.792972991644671,0.447285932847871,0.00198243247911168,0.00111821483211968,,
20,0.1,0.2,2.25427798871174E-09,2.74888670579112E-11,0.96621558215257,0.428042911194787,0.00241553895538142,0.00107010727798696,,
20,0.1,0.25,2.61163325957566E-09,2.74888670579112E-11,1.11036854778644,0.398976368215586,0.00277592136946611,0.000997440920538964,,
20,0.2,0,4.12523899742951E-10,2.74888670579112E-11,0.256719011971606,0.198284176090569,0.000641797529929014,0.000495710440226422,,
20,0.2,0.05,3.02377536925884E-10,2.74888670579112E-11,0.236546204419116,0.290115909340352,0.000591365511047791,0.000725289773350879,,
20,0.2,0.1,1.09955468000525E-09,2.74888670579112E-11,0.596458209773045,0.383835516257327,0.00149114552443261,0.000959588790643322,,
20,0.2,0.15,1.56686541892303E-09,2.74888670579112E-11,0.813452610869826,0.429168553850887,0.00203363152717456,0.00107292138462721,,
20,0.2,0.2,2.19930025459591E-09,2.74888670579112E-11,0.991110200774845,0.415391794120264,0.00247777550193711,0.00103847948530066,,
20,0.2,0.25,2.69409986057161E-09,2.74888670579112E-11,1.1391006489852,0.405853405706283,0.00284775162246301,0.00101463351426571,,
20,0.3,0,3.57355270863922E-10,2.74888670579112E-11,0.285042877223555,0.189138556449037,0.000712607193058889,0.000472846391122593,,
20,0.3,0.05,2.75079564986747E-10,2.74888670579112E-11,0.267861565640872,0.271147822960588,0.000669653914102179,0.00067786955740147,,
20,0.3,0.1,9.89599211951387E-10,2.74888670579112E-11,0.677470962290542,0.379131533611784,0.00169367740572636,0.000947828834029457,,
20,0.3,0.15,1.34695448281531E-09,2.74888670579112E-11,0.864367539454109,0.417874695108526,0.00216091884863527,0.00104468673777131,,
20,0.3,0.2,1.97919842372499E-09,2.74888670579112E-11,1.03585910661168,0.401280149295779,0.00258964776652919,0.00100320037323945,,
20,0.3,0.25,2.44670005758376E-09,2.74888670579112E-11,1.16668504030294,0.402300123272004,0.00291671260075735,0.00100575030818001,,
